Repository: Jan-David-Black/nano-fab

# Fabrication of nanoelectronic devices - Group 14 

This repo contains the runsheet and the final report.
Both are typeset using LaTeX.

Questions while reading the script:
1. $`\dot L`$ in eqtn. (23) -> probably typo; Factor 10 missing in the following eqtn.
2. one 2 missing in (15) (spin degeneration)

File: Runsheet/Sessions/1.tex
\vspace{-0.1cm}   
\subsubsection*{Session 1 - 12.5.21}   
Determination of RIE etch parameters  
\vspace{-0.5cm}   
\begin{table}[H]
\footnotesize
\begin{tabular}{| p{0.4cm}| p{2.8cm}| p{2.0cm}|p{2.0cm}| p{2.0cm}| p{2.0cm}|p{13.5cm}|}
\hline
\textbf{Nr.}&\textbf{Description}  &\textbf{Tool}&\textbf{Operator}&\textbf{Date}  &\textbf{Duration}       &        \textbf{Parameters}\\ \hline\hline
1. &start material&   &   &  &  & 1.5\,cm$\times$1.5\,cm bulk Si sample pieces diced from 12'' Si wafer\\\hline
2. &Lithography& Resist wet bench, MA4 IHT, Fume Hood  & JD Fischbach & 12.5.21 & 30:00  & 
HMDS coat @ °C for 19 Steps (including dehydration during heatup)\newline
Spin Coat AZ5214e: 3\,sec @1000 rpm, 1\,min @4000 rpm\newline
90\,sec soft-bake @95 °C\newline
exposure 7.5\,sec @ 15$mW/cm^\text{2}$ and 405nm\newline
development: 50\,sec in MIF726
\\\hline
3.  &RIE Etch& Cobra Oxford  & JD Fischbach  &12.5.21 & 1:00:00  & 
1. Venting load lock\newline
2. DESCUM (Oxigen plasma) for sharper etch edges:\newline
20 sccm $O_2$ for 2\,min @ 45°C with 10\,W HF power\newline
3. SF6: p=15\,mTorr; HF=20\,W; SF6: 37.5\,sccm; $O_2$: 11\,sccm\newline
4. Resist strip: 1.5\,kW ICP for 8\,min 50\,sccm $O_2$ \\\hline
4. &Profilometry& Dektak  & JD Fischbach & 12.5.21 & 30:00  & 
stylus force: ?
scan speed: ?
range: 6\,$\mu$m
results see figure \ref{fig:cross_section}
\\\hline
\end{tabular}
\end{table}  
\vspace{-0.5cm}   

\graphicspath{{Assets}}
\begin{figure}[H]
  \centering
      \def\svgwidth{0.3\columnwidth}
      \includesvg{Assets/ER}
      \caption{Estimation of the etch rate from dektak and confocal microscope measurements}
      \label{fig:cross_section}
\end{figure}

File: Runsheet/Sessions/2.tex
\newpage
\vspace{-0.1cm}   
\subsubsection*{Session 2 - 19.5.21}   
Determination of Deal Grove model parameters  
\vspace{-0.5cm}   
\begin{table}[H]
\footnotesize
\begin{tabular}{| p{0.4cm}| p{2.8cm}| p{2.0cm}|p{2.0cm}| p{2.0cm}| p{2.0cm}|p{13.5cm}|}
\hline
\textbf{Nr.}&\textbf{Description}  &\textbf{Tool}&\textbf{Operator}&\textbf{Date}  &\textbf{Duration}       &        \textbf{Parameters}\\ \hline\hline
1. &start material&   &   &  &  & 1.5\,cm$\times$1.5\,cm bulk Si sample pieces from last session\\\hline
2. &Pre clean& ZMNT R001 & Jan-David Fischbach & 19.5.21 & 30\,min & 
Acetone for 10\,min @ 120°C\newline
Isopropanol for 10\,min @ 120°C\newline
DI rinse for 10\,min @ Roomtemperature\\\hline
3. &RCA clean& ZMNT R001 & Jan-David Fischbach & 19.5.21 & 2\,h & 
piranha solution: 150\,ml $H_2SO_4$+ 50\,ml $H_2O_2$, 10\,min\newline
DI water rinse 10\,min\newline
HF (1\%) till surface is hydrophobic 100...150\,ml ca. 20\,sec\newline
DI water rinse 5\,min\newline
SC-1: 125\,ml $H_2O$ + 25\,ml $NH_3(aq)$ + 25\,ml $H_2O_2$: 10\,min\newline
DI water rinse 10\,min\newline
HF (1\%) till surface is hydrophobic 100...150\,ml ca. 20\,sec\newline
DI water rinse 5\,min\newline
SC-2: 150\,ml $H_2O$ + 25\,ml $HCl$ + 25\,ml $H_2O_2$: 10\,min\newline
DI water rinse 10\,min\\\hline
4. &RTA& RTA & Jan-David Fischbach & 19.5.21 & - & 
vent load lock, insert, pump down (2 stages (2nd stage: Turbo molecular pump))\newline
2000sscm $O_2$, 1000°C, 50°C/s ramp, 90\,sec and 150\,sec @ 1000°C\\\hline
5. &Ellipsometry& Ellipsometer & Jan-David Fischbach & 19.5.21 & - & 
See results in figure \ref{fig:dealgrove}.\\\hline
\end{tabular}
\end{table}  
\vspace{-0.5cm}   

\graphicspath{{Assets}}
\begin{figure}[H]
  \centering
      \def\svgwidth{0.3\columnwidth}
      \includesvg{Assets/DG}
      \caption{Estimation of the Deal Grove model parameters}
      \label{fig:dealgrove}
\end{figure}

File: Runsheet/Sessions/3.tex
\vspace{-0.1cm}
\subsubsection*{Session 3: Active area (mesa) definition of SOI samples}     
\vspace{-0.5cm}   
\begin{table}[H]
\footnotesize
\begin{tabular}{| p{0.4cm}| p{4.0cm}| p{3.0cm}|p{2.0cm}| p{2.0cm}|p{13.5cm}|}
\hline
\textbf{Nr.}&\textbf{Description} &\textbf{Tool}& \textbf{Date}  &\textbf{Duration} & \textbf{Parameters}\\ \hline\hline

% \textbf{Nr.}&\textbf{Description}  &\textbf{Tool}&\textbf{Operator}&\textbf{Date}  &\textbf{Duration}       &        \textbf{Parameters}\\ \hline\hline
1. &HMDS Coating& HMDS coater& 02.06.2021 & 5-8 min & 135$^{\circ}$C  \\\hline
2. &Photoresist Coating& spin coater &  02.06.2021 &  4 sec\newline 60 sec& 1000 rpm\newline 3000rpm \\\hline
3. &Soft bake&   hot plate& 02.06.2021 & 90 sec & 95$^{\circ}$C \\\hline
4. &Optical lithography &laser scanner  &   02.06.2021 & 14 min & 405 nm\newline 30\% transmission 1505 mJ/cm$^2$ 25.3 $^{\circ}$C \newline 4step-752 mJ/cm$^2$ \\\hline
5. &Post exposure bake &  hot plate&   02.06.2021 &90 sec & 125 $^{\circ}$C\\\hline
6. &Development & wet bench & 02.06.2021  & 45 sec &Developer MIF AZ726\newline rinse with DI water\\\hline
7. &Reactive ion etching & ICP-RIE (PlasmaPro 100 cobra) & 02.06.2021 &100 sec & 15mTor\newline 20W\\\hline
7. &Reactive ion etching\newline  from another group & ICP-RIE & 02.06.2021 &120 sec & Descum\newline
Pressure:10 mTor\newline
HF:10W\newline
O$_2$:20 sccm
He Backing:10 sccm\newline
Temp:45$^{\circ}$C
\\\hline
7. &Reactive ion etching & ICP-RIE (PlasmaPro 100 cobra) & 02.06.2021 &100sec, 30sec &
Si-etch, SF6/O2\newline
Etchrate: 3.7nm/s\newline
Target depth: 340nm/80nm \newline
Pressure:15mTor\newline
HF:20W\newline
ICP:0W
SF6:37.5sccm O$_2$:11 sccm\newline
He Backing:10sccm, Temp:45$^{\circ}$C
\\\hline
\end{tabular}
\end{table}

File: Runsheet/Sessions/4.tex
\vspace{-0.1cm}
\subsubsection*{Session 4: Formation of gate dielectrics}     
\vspace{-0.5cm}   
\begin{table}[H]
\footnotesize
\begin{tabular}{| p{0.4cm}| p{4.0cm}| p{3.0cm}|p{2.0cm}| p{2.0cm}|p{13.5cm}|}
\hline
\textbf{Nr.}&\textbf{Description} &\textbf{Tool}& \textbf{Date}  &\textbf{Duration} & \textbf{Parameters}\\ \hline\hline

1. &RCA clean&  &09.06.2021 & & Piranha etching\newline 
piranha solution: 150\,ml H$_\text{2}$SO$_\text{4}$ + 50\,ml H$_\text{2}$O$_\text{2}$, 10\,min\newline
DI water rinse 10\,min\newline
1\,\% HF till surface is hydrophobic, 20 sec\newline
DI water rinse 10\,min\newline
SC-1: 125\,ml H$_\text{2}$O + 25\,ml NH$_\text{4}$OH + 25\,ml H$_\text{2}$O$_\text{2}$: 10\,min \newline
DI water rinse 10\,min\newline
1\,\% HF till surface is hydrophobic, 20 sec\newline
DI water rinse 10\,min\newline
SC-2: 150\,ml H$_\text{2}$O + 25\,ml HCl + 25\,ml H$_\text{2}$O$_\text{2}$: 10\,min\newline
DI water rinse 10\,min
\\\hline

2. & Oxidation & &  09.06.2021&    130 sec & To obtain 15 nm d$_{ox}$\\\hline
\end{tabular}
\end{table}

File: Runsheet/Sessions/5.tex
\vspace{-0.1cm}
\subsubsection*{Session 5: Image reversal process: nickel contact structuring (lift-off)}     
\vspace{-0.5cm}   
\begin{table}[H]
\footnotesize
\begin{tabular}{| p{0.4cm}| p{4.0cm}| p{3.0cm}|p{2.0cm}| p{2.0cm}|p{13.5cm}|}
\hline
\textbf{Nr.}&\textbf{Description} &\textbf{Tool}& \textbf{Date}  &\textbf{Duration} & \textbf{Parameters}\\ \hline\hline
1. &dehydration bake& HMDS coater& 18.06.2021 & 5 min & 120$^{\circ}$C  \\\hline
2. &HMDS Coating (HMDS\_01)& HMDS coater& 18.06.2021 &  & 135$^{\circ}$C  \\\hline
3. &Spin coat AZ5214e & spin coater& 18.06.2021 &  & 3\,s @1000\,rpm; 30\,s @3000\,rpm  \\\hline
4. &Soft Bake & hot plate& 18.06.2021 & 1:30\,min & 95$^{\circ}$C  \\\hline
5. &Exposure & MA4 IHT& 18.06.2021 & 2\,sec & 15\,mW/$cm^2$ 405\,nm  \\\hline
6. &reverse Bake & hot plate& 18.06.2021 & 2\,min & 115$^{\circ}$C  \\\hline
7. &flood exposure & MA4 IHT& 18.06.2021 & 15\,sec & 15\,mW/$cm^2$ 405\,nm \\\hline
8. &developement & Wet bench& 18.06.2021 & 36\,sec & AZ726 MIF \\\hline
\end{tabular}
\end{table}

File: Runsheet/Sessions/6.tex
\vspace{-0.1cm}
\subsubsection*{Session 6: Lift-off, silicidation and definition of gate electrode}     
\vspace{-0.5cm}   
\begin{table}[H]
\footnotesize
\begin{tabular}{| p{0.4cm}| p{4.0cm}| p{3.0cm}|p{2.0cm}| p{2.0cm}|p{13.5cm}|}
\hline
\textbf{Nr.}&\textbf{Description} &\textbf{Tool}& \textbf{Date}  &\textbf{Duration} & \textbf{Parameters}\\ \hline\hline
1. & Lift-off of alumininum layer &  & 24.06.2021 &  & Bathe with Acetone and Propanol\newline 
Flush with syringe\newline  Dehydration 150$^{\circ}$C\\\hline

2. &Primer coating\newline (HDMS) & & 24.06.2021&  3 sec \newline 1 min&   1000rpm \newline  6000rpm \\\hline
3. &Soft bake & hot plate & 24.06.2021 & 90sec& 95$^{\circ}$C\\\hline
4. & Photoresist coating\newline (AZ S214B)& spin coater & 24.06.2021 & 3 sec\newline 60 sec & 1000rpm \newline3000rpm \\\hline
5. &Soft bake & hot plate & 24.06.2021 & 90sec& 95$^{\circ}$C\\\hline
6. & Edges removal with q-tips dipped  in acetone& q-tip & & 24.06.2021 &  \\\hline
7. & Overlay Alignment &  &   24.06.2021 & &\\\hline
8. & Short Exposure&  &    24.06.2021&2 sec & Hg lamp 405 nm \\\hline
9. & Reverse bake & & 24.06.2021&2min & 120$^{\circ}$C\\\hline
10. & Flood Exposure&  &    24.06.2021& 15sec &\\\hline
11. & Development& wet bench &   24.06.2021&  36 sec & MIF 726\newline DI water rinse for a few minutes \\\hline
\end{tabular}
\end{table}

File: Runsheet/Sessions/7.tex
\vspace{-0.1cm}
\subsubsection*{Session 7: Lift-off gate; ALD and Image reversal process: program gates}     
\vspace{-0.5cm}   
\begin{table}[H]
\footnotesize
\begin{tabular}{| p{0.4cm}| p{4.0cm}| p{3.0cm}|p{2.0cm}| p{2.0cm}|p{13.5cm}|}
\hline
\textbf{Nr.}&\textbf{Description} &\textbf{Tool}& \textbf{Date}  &\textbf{Duration} & \textbf{Parameters}\\ \hline\hline
1. &lift-off& Beaker + Hotplate&02.07.21 & 5-10\,min & 90W 150$^{\circ}$C pipette to speed up process\\\hline
2. &ald& cluster tool&02.07.21 &  & Trimethylaluminium => $Al(CH_3)_2$, $Ar$ purge, $H_2O$ => $Al_2O_3$ \newline
Each cycle (0.1nm), total 15 nm\newline
150 cycles\newline
1-100-ALD-Heating up- no wafer\newline
2- 101-ALD- Al2O3 Plasma 300 C\newline
60 sscm O2. 80 sscm Ar\newline
Tot: 21 min 40 sec @300C\newline
150 Cycle\newline
607 steps\\\hline
3. &dehydration bake& HMDS coater&02.07.21 & 5 min & 120$^{\circ}$C  \\\hline
4. &Ti prime& HMDS coater&02.07.21 &  & 6000\,rpm then 90\,sec @95°C  \\\hline
5. &Spin coat AZ5214e & spin coater&02.07.21 &  & 3\,s @1000\,rpm; 30\,s @3000\,rpm  \\\hline
6. &Soft Bake & hot plate&02.07.21 & 1:30\,min & 95$^{\circ}$C  \\\hline
7. &Exposure & MA4 IHT&02.07.21 & 2\,sec & 15\,mW/$cm^2$ 405\,nm  \\\hline
8. &reverse Bake & hot plate&02.07.21 & 2\,min & 115$^{\circ}$C  \\\hline
9. &flood exposure & MA4 IHT&02.07.21 & 15\,sec & 15\,mW/$cm^2$ 405\,nm \\\hline
10. &developement & Wet bench&02.07.21 & 36\,sec & AZ726 MIF \\\hline
\end{tabular}
\end{table}
